Repository: diogocravocosta/DSE-07

# H₂ERMES Mass Budget Tool

This repository is used for mass budget analysis of the H₂ERMES vehicle.

File: src/data/materials/ss304-specific-heat.csv
Temperature [°C],Specific Heat [J/(kg*K)]
-260.6060606060606,8.695652173913047
-231.06060606060606,100
-196.5909090909091,200
-152.27272727272728,300
-122.72727272727275,360.8695652173913
-58.71212121212122,434.78260869565213
10.227272727272691,473.9130434782609
157.95454545454544,495.65217391304344
418.9393939393939,517.391304347826
655.3030303030303,565.2173913043478
871.9696969696968,613.0434782608695
960.6060606060605,626.0869565217391
1029.5454545454545,630.4347826086956

File: src/data/materials/ss304-thermal-conductivity.csv
Temperature [°C],Thermal Conductivity [W/(m*K)]
23.970037453183522,14.861788617886178
92.88389513108615,16.08130081300813
119.85018726591761,16.65040650406504
200.749063670412,17.869918699186993
299.62546816479403,19.333333333333332
362.5468164794008,20.227642276422763
437.4531835205993,21.447154471544714
566.2921348314608,23.15447154471545
701.123595505618,25.024390243902438
817.9775280898878,26.48780487804878

File: src/data/materials/ss304-thermal-expansion-coefficient.csv
Temperature [°C],Thermal Expansion Coefficient [1/K]
-256.9169960474308,10.72992700729927e-6
-212.64822134387353,12.116788321167883e-6
-168.37944664031622,13.576642335766422e-6
-73.51778656126483,14.89051094890511e-6
255.33596837944663,16.78832116788321e-6
464.03162055335963,17.883211678832115e-6
698.0237154150198,18.905109489051092e-6
944.6640316205533,19.854014598540147e-6
1235.5731225296443,20.729927007299267e-6
1425.296442687747,21.16788321167883e-6

File: src/data/materials/ss310-specific-heat.csv
Temperature [°C],Specific Heat [J/(kg*K)]
-260.29411764705884,8.823529411764707
-229.41176470588235,101.47058823529413
-194.11764705882354,202.94117647058826
-150,300
-101.47058823529412,370.5882352941177
-26.470588235294088,445.5882352941177
44.117647058823536,485.29411764705884
158.82352941176475,516.1764705882354
300,547.0588235294118
423.52941176470597,573.529411764706
569.1176470588235,595.5882352941177
723.529411764706,617.6470588235295
895.5882352941178,639.7058823529412

File: src/data/materials/ss310-thermal-conductivity.csv
Temperature [°C],Thermal Conductivity [W/(m*K)]
-266.54411764705884,0.38961038961038963
-213.97058823529412,4.870129870129871
-170.9558823529412,7.207792207792208
-99.26470588235296,9.545454545454547
-22.79411764705884,11.493506493506494
96.69117647058823,14.025974025974026
254.41176470588232,16.948051948051948
421.6911764705882,19.675324675324678
608.0882352941177,22.5974025974026
780.1470588235293,25.12987012987013
995.2205882352941,28.051948051948052

File: src/data/materials/ss310-thermal-expansion-coefficient.csv
Temperature [°C],Thermal Expansion Coefficient [1/K]
-262.04379562043795,10.752475247524753e-6
-200.36496350364962,12.89108910891089e-6
-129.1970802919708,14.376237623762377e-6
-58.029197080291965,15.089108910891088e-6
98.54014598540147,16.15841584158416e-6
207.66423357664235,16.752475247524753e-6
421.1678832116788,17.584158415841586e-6
629.9270072992701,18.178217821782177e-6
795.9854014598541,18.653465346534652e-6
995.2554744525548,19.18811881188119e-6
